Repository: mutuku-geoffrey-m/Material-selection-LLM

# Development of a RAG-Enabled Local Large Language Model System for Autonomous Mechanical Material Selection

**Course:** FMM3 561 Engineering Project  
**Project Code:** EKM/1/2026  
**Department:** Department of Mechanical and Manufacturing Engineering  
**Faculty:** Faculty of Engineering, University of Nairobi  
**Academic Year:** 2026/2027  

---

## 1. Project Overview

Material selection governs the reliability, mass, manufacturability and cost of a mechanical component. Thousands of grades are standardised under ANSI, ISO, DIN, JIS and ASTM, and the choice for a given duty is rarely obvious. Classical selection relies on two-dimensional Ashby charts, which become difficult to apply when several constraints act together, such as bending stiffness, service temperature, chemical exposure and regional import logistics. General-purpose language models can discuss materials fluently, but they are not reliable sources of numerical property data and can recommend materials that are physically unsuitable.

EMS-OS addresses this by separating language understanding from engineering calculation. A compact local language model reads the design brief and returns a structured interpretation; every value it returns is validated against a closed vocabulary and against the text of the brief, and a rule-based parser provides the fallback and cross-check. All screening, ranking and costing is then performed by deterministic code, so the numerical result does not depend on the language model.

The pipeline comprises the following stages.

1. **Language understanding.** The local model (`llama3.2:3b`, served by Ollama) extracts the component type, governing load case, service temperature and pressure, environment, chemical media and any restriction to a material family. Output is constrained to a JSON schema and validated; if the model is unavailable the rule-based parser is used and the report states which interpretation was applied.
2. **Physical gating.** Materials that cannot satisfy hard constraints are removed, including service temperature, cryogenic ductility, optical transparency, non-magnetic service, requested family and chemical compatibility (for example liquid gallium against aluminium and copper). A table of common melts (gold, silver, platinum, copper, brass, bronze, aluminium, zinc, lead, tin, magnesium, glass and steel) records each melting point, the families the melt attacks and the families normally used to handle it; the stated service temperature is checked against the melting point, and a missing temperature is taken as the melting point plus 50 °C.
3. **Ashby screening.** Analytical Ashby indices are evaluated for the governing load case over the materials catalogue.
4. **Techno-economic evaluation.** Delivered Duty Paid cost to Nairobi via Mombasa is computed from each material's price, with freight, insurance, EAC customs duty, Import Declaration Fee, Railway Development Levy, VAT, port handling and clearance, together with lead-time safety stock and economic order quantity.
5. **Multi-criteria ranking.** Candidates are ranked by vector-normalised TOPSIS over performance, landed cost, lead time and supply availability.
6. **Report generation.** A report with manufacturing directives, advisories and sourcing analysis is produced. The local model contributes optional commentary after the ranking is complete; a missing or slow model never changes the ranking.

The materials catalogue contains 1,510 grades: 1,490 catalogue records and 20 curated reference grades defined in `src/materials_db.py`. The count shown in the interface is read from the database at run time.

---

## 2. Methodology & Governing Formulations

### 2.1 Continuum Mechanics Ashby Indices

The calculation engine implements analytical Ashby indices for primary mechanical loading modes:

| Index | Loading Mode | Design Objective | Governing Formula ($M$) |
| :--- | :--- | :--- | :--- |
| $M_1$ | Tie in Tension | Minimum mass under elastic extension constraint | $E / \rho$ |
| $M_2$ | Tie in Tension / Pressure Vessel | Minimum mass under plastic yield load constraint | $\sigma_y / \rho$ |
| $M_3$ | Beam in Bending | Minimum mass under flexural stiffness constraint | $E^{1/2} / \rho$ |
| $M_4$ | Beam in Bending | Minimum mass under flexural plastic collapse | $\sigma_y^{2/3} / \rho$ |
| $M_5$ | Plate in Bending | Minimum mass under plate flexural stiffness | $E^{1/3} / \rho$ |
| $M_6$ | Plate in Bending | Minimum mass under plate yield/puncture load | $\sigma_y^{1/2} / \rho$ |
| $M_7$ | Shaft in Torsion | Minimum mass under torsional twist constraint | $G^{1/2} / \rho$ |
| $M_8$ | Elastic Spring | Maximum elastic strain energy storage per unit mass | $\sigma_y^2 / (E \rho)$ |
| $M_9$ | Cost-Normalized Tie | Minimum material cost under tensile load | $\sigma_y / (\rho C_m)$ |
| $M_{10}$ | Thermal Conductor | Maximum steady-state heat conduction | $\lambda$ |

File: knowledge_base/metals_and_alloys_selection.md
# Engineering Metals and Structural Alloys: Material Selection Handbook

## 1. Titanium Alloys: Ti-6Al-4V (Grade 5)
- **Density:** 4,430 kg/m³ (45% lighter than structural steel).
- **Mechanical Properties:** Young's modulus $E = 114\text{ GPa}$, yield strength $\sigma_y = 880\text{ MPa}$, ultimate tensile strength $UTS = 950\text{ MPa}$.
- **Fatigue Performance:** Fatigue limit $\sigma_{fatigue} = 510\text{ MPa}$ at $10^7$ cycles. Exceptional specific fatigue strength ($M = \sigma_{fatigue} / \rho$).
- **Biocompatibility & Corrosion:** Forms an instantaneous, self-healing, hermetic titanium dioxide ($\text{TiO}_2$) passivating oxide layer. Fully biocompatible according to ISO 10993, making it the premier choice for orthopedic hip and knee replacement implants.
- **Applications:** Aerospace airframe bulkheads, jet engine compressor blades, high-stress racing bicycle forks, deep-sea exploration subs, and biomedical surgical implants.

## 2. High-Conductivity Copper Alloys: Electrolytic Tough Pitch (C11000)
- **Density:** 8,940 kg/m³.
- **Thermal Properties:** Thermal conductivity $\lambda = 390\text{ W/(m·K)}$, specific heat capacity $c_p = 385\text{ J/(kg·K)}$.
- **Mechanical Properties:** Yield strength $\sigma_y = 200\text{ MPa}$, Young's modulus $E = 117\text{ GPa}$.
- **Physics of Heat Conduction:** Governed by Fourier's law ($q = -\lambda \nabla T$). When heat dissipation is steady-state, minimizing temperature rise $\Delta T$ requires maximizing $\lambda$. Copper outperforms aluminum by 2.3x and structural steel by nearly 10x.
- **Applications:** CPU heat sink baseplates, vapor chamber heat spreaders, high-power electronics cooling, electric motor windings, and industrial heat exchangers.

## 3. High-Strength Chromium-Molybdenum Steel: AISI 4140 (Quenched & Tempered)
- **Density:** 7,850 kg/m³.
- **Mechanical Properties:** Young's modulus $E = 205\text{ GPa}$, yield strength $\sigma_y = 655\text{ MPa}$, ultimate tensile strength $UTS = 850\text{ MPa}$.
- **Fatigue & Fracture Toughness:** Fatigue limit $\sigma_{fatigue} = 420\text{ MPa}$, Izod notched impact toughness $55\text{ kJ/m²}$. High fracture toughness $K_{IC} \approx 65\text{ MPa}\sqrt{\text{m}}$.
- **Applications:** Heavy-duty crane hoisting hooks, high-torque vehicle drive shafts, connecting rods, suspension bolts, and legendary "Chromoly" high-performance bicycle frame tubing.

## 4. Nickel Superalloys: Inconel 718
- **Density:** 8,190 kg/m³.
- **Thermal & Mechanical Limits:** Yield strength $\sigma_y = 1,100\text{ MPa}$ at room temperature; retains $>1,000\text{ MPa}$ at $650^\circ\text{C}$. Melting/solidus threshold $1,336^\circ\text{C}$, maximum continuous service temperature up to $700^\circ\text{C}$.
- **Creep Resistance:** Gamma-double-prime ($\gamma'' - \text{Ni}_3\text{Nb}$) precipitates prevent grain-boundary sliding under high thermal-mechanical stress.
- **Applications:** Rocket engine combustion chambers, jet engine high-pressure turbine disks, exhaust manifolds, and turbocharger turbine wheels.
